Repository: skymemory88/logbook

File: Cavity resonator (2020).logbook
Dec. 05, 2019
	14:00 Mount the cavity insert (2.37 GHz) with the LiHoF4 sample (SC00000147) onto the dilution fridge, detune it at room temperature under atmospheric pressure and seal the vacuum can.
	17:38 Attach two hall probe to the sample (SC00000136), perpendicular to its c-axis and a(b)-axis respectively. Apply abundant super glue to secure the hall probes.
	22:54 T_mc = 599.4 mK. T_cav = 601.8 mK. Start a measurement of S11 while sweeping the magnetic field from 0 to 9 T at 0.02 T/min, and AC frequency from 2.355 GHz to 2.415 GHz (0.1 GHz steps) at -10 dBm (30 dB attenuation on receiving).
Dec. 15, 2019
	07:39 T_cav = 600 mK. Start to measurement S11 while sweeping the magnetic field from 0 to 5 T at 0.02 T/min, and AC frequency from 2.455 GHz to 2.515 GHz (0.1 GHz steps) at -10 dBm (10 dB attenuation on receiving).
	17:04 T_mc = 846 mK, T_cav = 804 mK (under 5T field). Start to measurement S11 while sweeping the magnetic field from 5 to 0 T at 0.02 T/min, and AC frequency from 2.455 GHz to 2.515 GHz (0.1 GHz steps) at -10 dBm (10 dB attenuation on receiving).
	21:20 T_mc = 4.3 K, T_cav = 4.17 K. Start to measurement S11 while sweeping the magnetic field from 0 to 17 T at 0.03 T/min, and AC frequency from 2.455 GHz to 2.515 GHz (0.1 GHz steps) at -10 dBm (10 dB attenuation on receiving). 
Feb. 19, 2020
	16:45 mount the cavity (d24mm_t5mm_g0.2mm) onto the mixing chamber and detune the coupling with the antenna. Connect the two hall probes to the fridge "custom" line. One of the hall probe appears to have a broken wire (lower connector), the other Hall probe-1 (upper connector) is connected to fisher connector  13-16. Lock-in arrangement -- Oscillator+ --> 16, Oscillator- --> 15, A+ --> 14, B+ --> 13.
	17:15 Seal the vacuum can and start to evacuate it.
Feb. 21, 2020
	14:46 T_mc = 57.5 mK, T_cav = 127 mK. Start to measurement S11 while sweeping the magnetic field from 0 to 9 T at 0.015 T/min, and AC frequency from 3.38 GHz to 3.50 GHz (0.1 GHz steps) at -10 dBm (0 dB attenuation on receiving). Lock-in amplifier set to 2 V with 51 kOhm serial resistor.
Feb. 22, 2020
	00:45 Start to measurement S11 while sweeping the magnetic field from 9 to 0 T at 0.03 T/min, and AC frequency from 2.99 GHz to 3.89 GHz (0.1 GHz steps) at -10 dBm (0 dB attenuation on receiving). Lock-in amplifier set to 2 V with 51 kOhm serial resistor.
Mar. 02, 2020
	10:30 Mount the a hall probe (CYSJ166A) onto a piece of LiHoF4 sample (SC00000138) using Loctite-401 adhesive (IDH No. 195905). Hall probe connected to a 4-pin-lemo-connector with 0.10 mm coated copper wires.
	14:00 Mount the sample along with the hall sensor onto the sample holder using Loctite A330 epoxy. Left to cure in air at room temperature.
	16:30 Mount the cavity (d24mm_t5mm_g0.2mm_3.5 GHz) onto the cold finger attached to the mixing chamber, detune at room temperature in air.
	19:19 Connect the hall sensor to fisher connector (13-16), R(13-14) = R(15-16) = R(13-15) = R(14-16) = 1.9 kOhm, R(13-16) = 2.7 kOhm, R(14-15) = 1.5 kOhm.
Mar. 04, 2020
	14:10 Apply excitation current to fisher connector (14 & 15) connected in serial with a 51 kOhm resistor, measure hall voltage on (13 & 16).
	18:29 Remove 51 kOhm resistor in series with the hall probe, change excitation voltage to 2 V, interchange the hall probe connectors, apply excitation current to (13 & 16), and measure hall voltage on (14 & 15).
	18:30 T_mc = 56 mK, T_cav = 118 mK. Start a testing S11 measurement from 0 to 0.2 T at a rate of 0.02 T/min.
	19:00 T_mc = 55.15 mK. Change excitation power on hall sensor to 5.000 V. T_cav = 110 mK. Start to measurement S11 while sweeping the magnetic field from 0 to 17 T at 0.025 T/min, and AC frequency from 3.480 GHz to 3.570 GHz (0.1 GHz steps) at -10 dBm (0 dB attenuation on receiving). Lock-in amplifier set to 5 V.
Mar. 05, 2020
	10:40  Start to measurement S11 while sweeping the magnetic field from 9 to 0 T at 0.04 T/min, and AC frequency from 3.495 GHz to 3.555 GHz (0.1 GHz steps) at -10 dBm (0 dB attenuation on receiving). Lock-in amplifier set to 5 V.
	16:10 T_mc = 1.6 K, R(13-16) = 3.7 kOhm, R(14-15) = 1.95 kOhm.
Mar. 13, 2020
	15:30 Mount a LiHoF4 sample (SC00000163, 3x2x1 mm) onto a copper sample holder with superglue (loctite-401) and attach a Hall sensor (CYSH12AF-SSF) to it using the same adhesive. Reinforce it with stycast (STYCAST 2850 FT, batch_O26G996520), cure the assembly in an oven at ambient atmosphere at 65 degrees for one hour.
Mar. 15, 2020
	08:18 Mount the cavity to the cold finger attached to the mixng chamber, the Hall probe attached to the sample is connected to the fisher connector (13-16), R(13-14) = R(15-16) = 649 Ohm, R(13-16) = R(14-15) = R(13-15) = R(14-16) = 618 Ohm. Detune the coupling between the microwave feed and the cavity. Mount the radiation shield, and seal the vacuum can.
	18:40 Test S11 measurement from 0 to 0.1 T at 0.05 T/min with -20 dBm excitation power and 10 dB attenuation on receiving port. 
Mar. 16, 2020
	00:44 T_mc = 134 mK. Start to measurement S11 while sweeping the magnetic field from 0 to 9 T at 0.03 T/min, and AC frequency from 3.595 GHz to 3.685 GHz (0.1 GHz steps) at -15 dBm (0 dB attenuation on receiving). Lock-in amplifier set to 5 V with 51 kOhm serial resistor.
	06:12 T_mc = 126 mK. Start to measurement S11 while sweeping the magnetic field from 9 to 0 T at 0.05 T/min, and AC frequency from 3.610 GHz to 3.670 GHz (0.1 GHz steps) at 0 dBm (10 dB attenuation on receiving). Lock-in amplifier set to 3 V with 51 kOhm serial resistor.
	11:10 T_mc = 98.7 mK, Start to measurement S11 while sweeping the magnetic field from 0 to 9 T at 0.03 T/min, and AC frequency from 3.610 GHz to 3.670 GHz (0.05 GHz steps) at 10 dBm (30 dB attenuation on receiving). Lock-in amplifier set to 3 V with 51 kOhm serial resistor.
	16:10 Start to measurement S11 while sweeping the magnetic field from 9 to 0 T at 0.03 T/min, and AC frequency from 3.610 GHz to 3.670 GHz (0.1 GHz steps) at -10 dBm (30 dB attenuation on receiving). Lock-in amplifier set to 3 V with 51 kOhm serial resistor.
Mar. 17, 2020
	12:07 Start to measurement S11 while sweeping the magnetic field from 0 to 9 T at 0.03 T/min, and AC frequency from 3.610 GHz to 3.670 GHz (0.05 GHz steps) at 0 dBm (10 dB attenuation on receiving). Lock-in amplifier set to 3 V with 51 kOhm serial resistor.
	17:07 Start to measurement S11 while sweeping the magnetic field from 9 to 0 T at 0.03 T/min, and AC frequency from 3.610 GHz to 3.670 GHz (0.05 GHz steps) at -10 dBm (10 dB attenuation on receiving). Lock-in amplifier set to 3 V with 51 kOhm serial resistor.
	22:00 T_cav = 217 mK. Start to measurement S11 while sweeping the magnetic field from 0 to 9 T at 0.03 T/min, and AC frequency from 3.630 GHz to 3.660 GHz (0.05 GHz steps) at 10 dBm (20 dB attenuation on receiving). Lock-in amplifier set to 3 V with 51 kOhm serial resistor.
Mar. 18, 2020
	03:00 T_cav = 334 mK. Start to measurement S11 while sweeping the magnetic field from 9 to 0 T at 0.03 T/min, and AC frequency from 3.630 GHz to 3.660 GHz (0.05 GHz steps) at -10 dBm (20 dB attenuation on receiving). Lock-in amplifier set to 3 V with 51 kOhm serial resistor.
	09:00 Start to measurement S11 while sweeping the magnetic field from 0 to 9 T at 0.03 T/min, and AC frequency from 3.630 GHz to 3.660 GHz (0.05 GHz steps) at +20 dBm (30 dB attenuation on receiving). Lock-in amplifier set to 3 V with 51 kOhm serial resistor.
	15:20 Set the target magnetic field to 17 T at 0.1 T/min.
	21:22 T_cav = 154 mK. Start to measurement S11 while sweeping the magnetic field from 17 to 0 T at 0.05 T/min, and AC frequency from 3.630 GHz to 3.660 GHz (0.05 GHz steps) at -10 dBm (0 dB attenuation on receiving). Lock-in amplifier set to 3 V with 51 kOhm serial resistor.
		Note: The data appears to be flat, suspect the sample has been dislocated from the sample stage.
Mar. 19, 2020
	06:50 Start to measurement S11 while sweeping the magnetic field from 2 to 4 T at 0.02 T/min, and AC frequency from 3.630 GHz to 3.660 GHz (0.03 GHz steps) at -10 dBm (0 dB attenuation on receiving). Lock-in amplifier set to 3 V with 51 kOhm serial resistor.
		Note: Due to unknown reason, the program forze at 3.84 T, and hence data stopped at that point. S11 response confirms that the sample may have been ripped off the sample holder.
	08:53 Start to measurement S11 while sweeping the magnetic field from 4 to 0 T at 0.04 T/min, and AC frequency from 3.630 GHz to 3.660 GHz (0.05 GHz steps) at -20 dBm (0 dB attenuation on receiving). Lock-in amplifier set to 3 V with 51 kOhm serial resistor.
	14:14 T_mc = 586 mK, T_cav - 607 mK. Start temperature scan at zero field from 0.6 K to 2.0 K at 0.1 K/min with a sampling rate of 2 per second, take measurement of the Hall sensor through lock-in amplifier.
May. 20, 2020
	11:20 Dice sample SC00000162 into three pieces, mount the smallest one (2.2 x 1.9 x 0.9 mm) onto a hall probe (CYSH12AF-SSF), and then subsequently mount the assembly onto the sample holder using adhesive loctite-401 (IDH No. 195905).
	16:20 Capsulate the sample and hall sensor on the holder using stycast (STYCAST 2850 FT, batch_O26G996520), left in oven at 65 degrees to cure.
May. 22, 2020
	07:30 Attach the cavity onto the cold finger, connect the thermometer and hall sensor to the fisher connector (thermometer 1-4, hall sensor 5-8). R(5-6) = R(7-8) = R(5-8) = R(6-7) = 482 Ohm, R(5-7) = R(6-8) = 200 Ohm
		Note: suspect two shorts between fisher connector 5-7 and 6-8.
May. 23, 2020
	05:16 T_mc = 57 mK, T_cav = 120 mK. Start to measurement S11 while sweeping the magnetic field from 0 to 9 T at 0.03 T/min, and AC frequency from 3.580 GHz to 3.670 GHz (0.05 GHz steps) at -20 dBm (0 dB attenuation on receiving). Lock-in amplifier set to 3 V with 51 kOhm serial resistor.
	10:15 T_mc = 58 mK. Start to measurement S11 while sweeping the magnetic field from 9 to 0 T at 0.03 T/min, and AC frequency from 3.595 GHz to 3.655 GHz (0.05 GHz steps) at -10 dBm (0 dB attenuation on receiving). 
	15:25 T_mc = 58 mK. Start to measurement S11 while sweeping the magnetic field from 0 to 17 T at 0.05 T/min, and AC frequency from 3.580 GHz to 3.670 GHz (0.05 GHz steps) at -20 dBm (0 dB attenuation on receiving). 
May. 24, 2020
	09:00 T_mc = 130 mK. Start to measure S11 while sweeping the magnetic field from 2 to 6 T at 0.03 T/min, and AC frequency from 3.595 GHz to 3.655 GHz (0.025 GHz steps) at -20 dBm (0 dB attenuation on receiving). Lock-in amplifier set to 3 V with 51 kOhm serial resistor.
	10:53 T_mc = 59 mK. Start to measure S11 while sweeping the magnetic field from 6 to 2 T at 0.05 T/min, and AC frequency from 3.595 GHz to 3.655 GHz (0.025 GHz steps) at +10 dBm (20 dB attenuation on receiving). Lock-in amplifier set to 3 V with 51 kOhm serial resistor.
	12:47 T_mc = 112 mK. Start to measure S11 while sweeping the magnetic field from 2 to 6 T at 0.05 T/min, and AC frequency from 3.595 GHz to 3.655 GHz (0.025 GHz steps) at +20 dBm (30 dB attenuation on receiving). Lock-in amplifier set to 3 V with 51 kOhm serial resistor.
	13:20 Start to measure S11 while sweeping the magnetic field from 6 to 2 T at 0.05 T/min, and AC frequency from 3.595 GHz to 3.655 GHz (0.025 GHz steps) at +0 dBm (10 dB attenuation on receiving). Lock-in amplifier set to 3 V with 51 kOhm serial resistor.
	19:05 T_mc = 435 mK. Start to measure S11 while sweeping the magnetic field from 0 to 9 T at 0.05 T/min, and AC frequency from 3.595 GHz to 3.655 GHz (0.025 GHz steps) at -20 dBm (0 dB attenuation on receiving). Lock-in amplifier set to 3 V with 51 kOhm serial resistor.
	22:13 Start to measure S11 while sweeping the magnetic field from 9 to 2 T at 0.05 T/min, and AC frequency from 3.595 GHz to 3.655 GHz (0.025 GHz steps) at -20 dBm (0 dB attenuation on receiving). Lock-in amplifier set to 3 V with 51 kOhm serial resistor.
May. 25, 2020
	13:20 T_mc = 59 mK. T_cav = 128 mK. Set excitation power to +20 dBm with 30 dB attenuation on receiving.
	14:05 T_cav = 500 mK, T_cav = 250 mK. Start to measure S11 while sweeping the magnetic field from 2 to 6 T at 0.05 T/min, and AC frequency from 3.595 GHz to 3.655 GHz (0.025 GHz steps) at +20 dBm (30 dB attenuation on receiving). Lock-in amplifier set to 3 V with 51 kOhm serial resistor.
	15:26 T_mc = 345 mK, T_cav = 712 mK. Set excitation power to +10 dBm with 30 dB attenuation on receiving.
	16:12 T_cav = 521 mK. Start to measure S11 while sweeping the magnetic field from 6 to 0 T at 0.03 T/min, and AC frequency from 3.595 GHz to 3.655 GHz (0.025 GHz steps) at +10 dBm (20 dB attenuation on receiving). Lock-in amplifier set to 3 V with 51 kOhm serial resistor.
	Note: 0.05T/min appears to cause a lot of heating, revised to 0.03 T/min
	16:30 Mount sample SC00000102-1 (2.2  x 0.9 x 1 mm) onto a hall probe (CYSH12AF-SSF) with adhesive loctite-401 (IDH No. 195905), and then subsequently mount the assembly onto the sample holder using the same adhesive.
	20:07 T_mc = 82 mK, Start to measure S11 while sweeping the magnetic field from 0 to 17 T at 0.03 T/min, and AC frequency from 3.595 GHz to 3.655 GHz (0.025 GHz steps) at -10 dBm (10 dB attenuation on receiving). Lock-in amplifier set to 3 V with 51 kOhm serial resistor.
May. 26, 2020
	09:35 T_mc =87 mK. T_cav = 190 mK.Start to measure S11 while sweeping the magnetic field from 17 to 0 T at 0.05 T/min, and AC frequency from 3.580 GHz to 3.670 GHz (0.025 GHz steps) at 0 dBm (10 dB attenuation on receiving). Lock-in amplifier set to 3 V with 51 kOhm serial resistor.
	17:14 Set mixing chamber temperature to 470 mK.
	17:57 T_mc = 477 mK, T_cav = 474 mK. Start to measure S11 while sweeping the magnetic field from 0 to 16 T at 0.03 T/min, and AC frequency from 3.580 GHz to 3.670 GHz (0.025 GHz steps) at -10 dBm (20 dB attenuation on receiving). Lock-in amplifier set to 3 V with 51 kOhm serial resistor.
May. 27, 2020
	02:54 Start to measure S11 while sweeping the magnetic field from 16 to 0 T at 0.03 T/min, and AC frequency from 3.580 GHz to 3.670 GHz (0.025 GHz steps) at -10 dBm (20 dB attenuation on receiving). Lock-in amplifier set to 3 V with 51 kOhm serial resistor.
	14:30 T_mc = 280 mK, T_cav = 450 mK. Start to measure S11 while sweeping the magnetic field from 0 to 16 T at 0.03 T/min, and AC frequency from 3.580 GHz to 3.670 GHz (0.025 GHz steps) at +10 dBm (20 dB attenuation on receiving). Lock-in amplifier set to 3 V with 51 kOhm serial resistor.
	23:30 Start to measure S11 while sweeping the magnetic field from 16 to 0 T at 0.03 T/min, and AC frequency from 3.580 GHz to 3.670 GHz (0.025 GHz steps) at +10 dBm (20 dB attenuation on receiving). Lock-in amplifier set to 3 V with 51 kOhm serial resistor.
May. 28, 2020
	11:25 Disconnect the VNA (ZVL-6) from the fridge, set external field to 0.
	11:30 T_cav = 594 mK. T_mc = 599 mK. Start zero field warming of the mixing chamber from 600 mK to 2 K at 0.100 K/min.
	12:13 T_cav = 2.14 K, T_mc = 2.026 K. Start zero field cooling of the mixing chamber from 2 K to 600 mK at 0.05 K/min.
	13:05 Set field to 0.05 T.
	13:13 Set mixing chamber temperature to 2.5 K.
	13:10 T_mc = 2.50 mK. T_cav = 2.63 mK. field = 0.05 T. Start field cooling of the mixnig chamber from 2.5 K to 600 mK at 0.05 K/ming.
	14:28 T_mc = 624 mK. Set field to zero, set mixing chamber temperature to 2 K. 
	14:51 Set mixing chamber to 2.5 K. Reconnect the VNA (ZVL-6) to the cavity, set the excitation power to -10 dBm.
	14:53 T_mc = 2.58 K, T_cav = 2.39 K. Start zero field cooling measurement of the Hall sensor in cavity with -10 dBm and 0 dB attenuation on receiving.
	15:39 Set VNA exciation power to 10 dBm with 30 dB attenuation on receiving, set mixing chamber temperature to 2.5 K. 
	15:50 T_mc = 2.37 K, T_cav = 2.26 K. Start zero field cooling measurement of the Hall sensor in cavity with +10 dBm and 30 dB attenuation on receiving.
	16:45 Set mixing chamber temperature to 2.5 K and VNA exciation power to 0 dBm with 30 dB attenuation on receiving.
	16:49 T_mc = 2.48 K, T_cav = 2.36 K. Start zero field cooling measurement of the Hall sensor in cavity with 0 dBm and 30 dB attenuation on receiving.
	17:53 T_mc = 1.92 K, set the mixing chamber temperature to 2.5 K.
	18:05 T_mc = 1.96 K, Start to measure S11 while sweeping the magnetic field from 0 to 9 T at 0.03 T/min, and AC frequency from 3.580 GHz to 3.670 GHz (0.025 GHz steps) at -20 dBm (0 dB attenuation on receiving). Lock-in amplifier set to 3 V with 51 kOhm serial resistor.
	23:05 Start to measure S11 while sweeping the magnetic field from 9 to 0 T at 0.03 T/min, and AC frequency from 3.580 GHz to 3.670 GHz (0.025 GHz steps) at -20 dBm (0 dB attenuation on receiving). Lock-in amplifier set to 3 V with 51 kOhm serial resistor.

File: Cavity resonator (2021).logbook
Dec. 21, 2020
	16:38 Mount a LiHoF4 sample (SC00000164, 3.4 x 1 x 1.7 mm) onto a square sample holder with two pieces of 0.5 mm sapphire substrates on both side with GE varnish between the substrates and the sample as well as bewteen the substrates and the sample holder. Left in the sample box to cure.
Jan. 13, 2021
	22:24 T_mc = 57 mK, T_cav = 94 mK.
	22:41 T_mc = 56.3 mK, T_cav = 94 mK. Start to measurement S11 while sweeping the magnetic field from 0 to 10 T at 0.02 T/min, and AC frequency from 4.51 GHz to 4.6 GHz (0.01 GHz steps) at -15 dBm (0 dB attenuation on receiving).
Jan. 14, 2021
	07:52 T_mc = 58 mK, T_cav = 85 mK (in 10T field). Start to measurement S11 while sweeping the magnetic field from 10 to 16 T at 0.02 T/min, and AC frequency from 4.51 GHz to 4.6 GHz (0.01 GHz steps) at -15 dBm (0 dB attenuation on receiving).
	15:13 T_mc = 58 mK, T_cav = 79 mK (in 16T field). Start to measurement S11 while sweeping the magnetic field from 16 to 0 T at 0.02 T/min, and AC frequency from 4.545 GHz to 4.605 GHz (0.01 GHz steps) at -15 dBm (0 dB attenuation on receiving).
Feb. 03, 2021
	23:30 T_mc = 55.4 mK, T_cav = 128 mK. Start to measure S11 while sweeping the magnetic field from 0 to 16 T at 0.03 T/min, and AC frequency from 3.455 GHz to 3.545 GHz (0.01 GHz steps) at -15 dBm (0 dB attenuation on receiving) with a ZVL-6 unit.
Feb. 04, 2021
	09:23 T_mc = 56 mK. T_cav = 108 mK (in 16 T field). Start to measure S11 while sweeping the magnetic field from 16 to 0 T at 0.03 T/min, and AC frequency from 3.455 GHz to 3.545 GHz (0.01 GHz steps) at -20 dBm (0 dB attenuation on receiving) with a ZVL-6 unit.
	19:11 T_mc = 54.6 mK. T_cav = 138 mK. Start to measure S11 while sweeping the magnetic field from 0 to 6 T at 0.02 T/min, and AC frequency from 3.410 GHz to 3.590 GHz (0.01 GHz steps) at -15 dBm (0 dB attenuation on receiving) with a ZVL-6 unit.
Feb. 05, 2021
	00:11 Start to measure S11 while sweeping the magnetic field from 6 to 0 T at 0.02 T/min, and AC frequency from 3.41 GHz to 3.59 GHz (0.01 GHz steps) at -20 dBm (0 dB attenuation on receiving) with a ZVL-6 unit.
	13:03 T_mc = 54.6 mK, T_cav = 127 mK. Start to measure S11 while sweeping the magnetic field from 0 to 6 T at 0.01 T/min, and AC frequency from 3.380 GHz to 3.620 GHz (0.01 GHz steps) at -15 dBm (0 dB attenuation on receiving) with a ZVL-6 unit.
Feb. 06, 2021
	00:30 T_mc = 56.02 mK, T_cav = 114 mK (in 6T field), Start to measure S11 while sweeping the magnetic field from 6 to 0 T at 0.01 T/min, and AC frequency from 3.35 GHz to 3.65 GHz (0.01 GHz steps) at -10 dBm (0 dB attenuation on receiving) with a ZVL-6 unit.
Feb. 07, 2021
	12:59 T_mc = 263 mK, T_cav = 225 mK (in 16 T field). Start to measure S11 while sweeping the magnetic field from 16 to 0 T at 0.02 T/min, and AC frequency from 3.35 GHz to 3.65 GHz (0.01 GHz steps) at -15 dBm (0 dB attenuation on receiving) with a ZVL-6 unit.
Feb. 08, 2021
	19:38 T_mc = 56.5 mK, T_cav = 127 mK. Start to measure S11 while sweeping the magnetic field from 2 to 6 T at 0.01 T/min, and AC frequency from 3.35 GHz to 3.65 GHz (0.005 GHz steps) at -15 dBm (0 dB attenuation on receiving) with a ZVL-6 unit.
	02:58 Start to measure S11 while sweeping the magnetic field from 6 to 9 T at 0.02 T/min, and AC frequency from 3.50 GHz to 3.53 GHz (0.005 GHz steps) at -20 dBm (0 dB attenuation on receiving) with a ZVL-6 unit.
Feb. 09, 2021
	15:19 T_mc = 59.3 mK. T_cav = 112 mK (in 9T field). Start to measure S11 while sweeping the magnetic field from 9 to 5 T at 0.02 T/min, and AC frequency from 3.47 GHz to 3.53 GHz (0.005 GHz steps) at -20 dBm (0 dB attenuation on receiving) with a ZVL-6 unit.
Feb. 10, 2021
	12:16 T_mc = 58.4 mK. T_cav = 122 mK (in 5T field). Start to measure S11 while sweeping the magnetic field from 5 to 0 T at 0.01 T/min, and AC frequency from 3.35 GHz to 3.65 GHz (0.005 GHz steps) at -20 dBm (0 dB attenuation on receiving) with a ZVL-6 unit (calibration off).
Feb. 11, 2021
	02:10 T_mc = 55.2 mK, T_cav = 126 mK. Start to measure S11 while sweeping the magnetic field from 0 to 6 T at 0.02 T/min, and AC frequency from 3.35 GHz to 3.65 GHz (0.01 GHz steps) at -15 dBm (0 dB attenuation on receiving) with a ZVL-6 unit (calibration off).
	07:10 Start to measure S11 while sweeping the magnetic field from 6 to 16 T at 0.03 T/min, and AC frequency from 3.48 GHz to 3.54 GHz (0.01 GHz steps) at -20 dBm (0 dB attenuation on receiving) with a ZVL-6 unit (calibration off).
	15:27 T_mc = 56.8 mK, T_cav = 103 mK (in 16T field). Start to measure S11 while sweeping the magnetic field from 16 to 5 T at 0.03 T/min, and AC frequency from 3.48 GHz to 3.54 GHz (0.01 GHz steps) at -20 dBm (0 dB attenuation on receiving) with a ZVL-6 unit (calibration off).
Feb. 12, 2021
	00:30 T_mc = 55.6 mK, T_cav = 117 mK (in 5T field). Start to measure S11 while sweeping the magnetic field from 6 to 0 T at 0.01 T/min, and AC frequency from 3.32 GHz to 3.68 GHz (0.01 GHz steps) at -15 dBm (0 dB attenuation on receiving) with a ZVL-6 unit (calibration off).
Feb. 13, 2021
	09:17 T_mc = 266.6 mK, T_cav - 370 mK (in 16T field). Start to measure S11 while sweeping the magnetic field from 16 to 0 T at 0.02 T/min, and AC frequency from 3.36 GHz to 3.6 GHz (0.01 GHz steps) at +17 dBm (30 dB attenuation on receiving) with a ZVL-6 unit (calibration off).
Feb. 14, 2021
	02:48 T_mc = 54.3 mK. T_cav = 124 mK. Start to measure S11 while sweeping the magnetic field from 0 to 6 T at 0.02 T/min, and AC frequency from 3.35 GHz to 3.65 GHz (0.01 GHz steps) at +0 dBm (10 dB attenuation on receiving) with a ZVL-6 unit (calibration on).
	20:14 Start to measure S11 while sweeping the magnetic field from 6 to 0 T at 0.02 T/min, and AC frequency from 3.35 GHz to 3.65 GHz (0.01 GHz steps) at -15 dBm (0 dB attenuation on receiving) with a ZVL-6 unit (calibration on).
Feb. 15, 2021
	19:14 T_mc = 55.5 mK, T_cav = 100 mK (in 16T field). Start to measure S11 while sweeping the magnetic field from 16 to 5 T at 0.03 T/min, and AC frequency from 3.40 GHz to 3.58 GHz (0.01 GHz steps) at 0 dBm (10 dB attenuation on receiving) with a ZVL-6 unit (calibration off).
Feb. 16, 2021
	01:56 Start to measure S11 while sweeping the magnetic field from 5 to 16 T at 0.03 T/min, and AC frequency from 3.40 GHz to 3.58 GHz (0.01 GHz steps) at -10 dBm (0 dB attenuation on receiving) with a ZVL-6 unit (calibration off).
	16:31 T_mc = 55.2 mK, T_cav = 100 mK (in 16T field). Start to measure S11 while sweeping the magnetic field from 16 to 5 T at 0.03 T/min, and AC frequency from 3.40 GHz to 3.58 GHz (0.01 GHz steps) at -25 dBm (0 dB attenuation on receiving) with a ZVL-6 unit (calibration off).
		Note: Measurement incomplete due to low helium level, magnet automatically ramped to zero.
Feb. 18, 2021
	00:47 T_mc = 991 mK. T_cav = 1.00 K. Start to measure S11 while sweeping the magnetic field from 0 to 16 T at 0.02 T/min, and AC frequency from 3.35 GHz to 3.65 GHz (0.01 GHz steps) at -15 dBm (0 dB attenuation on receiving) with a ZVL-6 unit (calibration off).
	14:39 T_mc = 937 mK, T_cav = 832 mK (in 16T field). Start to measure S11 while sweeping the magnetic field from 16 to 5 T at 0.03 T/min, and AC frequency from 3.4 GHz to 3.58 GHz (0.01 GHz steps) at -15 dBm (0 dB attenuation on receiving) with a ZVL-6 unit (calibration off).
Feb. 19, 2021
	10:41 T_mc = 884 mK. Start to measure S11 while sweeping the magnetic field from 5 to 0 T at 0.03 T/min, and AC frequency from 3.41 GHz to 3.59 GHz (0.01 GHz steps) at -15 dBm (0 dB attenuation on receiving) with a ZVL-6 unit (calibration off).
	17:59 T_mc = 1.37 K, T_cav = 1.39 K. Start to measure S11 while sweeping the magnetic field from 0 to 5 T at 0.03 T/min, and AC frequency from 3.45 GHz to 3.65 GHz (0.01 GHz steps) at -15 dBm (0 dB attenuation on receiving) with a ZVL-6 unit (calibration off).
	11:55 T_mc = 1.49 K, T_cav = 1.41 K (in 5T field). Start to measure S11 while sweeping the magnetic field from 5 to 0 T at 0.03 T/min, and AC frequency from 3.47 GHz to 3.54 GHz (0.005 GHz steps) at -15 dBm (0 dB attenuation on receiving) with a ZVL-6 unit (calibration off).
Feb. 20, 2021
	03:10 Start to measure S11 while sweeping the magnetic field from 0 to 9 T at 0.03 T/min, and AC frequency from 3.47 GHz to 3.54 GHz (0.005 GHz steps) at -15 dBm (0 dB attenuation on receiving) with a ZVL-6 unit (calibration off).
	11:17 T_mc = 978 mK, T_cav = 1.01 K, Start to measure S11 while sweeping the magnetic field from 9 to 0 T at 0.03 T/min, and AC frequency from 3.47 GHz to 3.54 GHz (0.005 GHz steps) at -15 dBm (0 dB attenuation on receiving) with a ZVL-6 unit (calibration off).
	17:05 T_mc = 1.09 K, T_cav = 1.1 K. Start to measure S11 while sweeping the magnetic field from 0 to 5 T at 0.03 T/min, and AC frequency from 3.47 GHz to 3.54 GHz (0.005 GHz steps) at -15 dBm (0 dB attenuation on receiving) with a ZVL-6 unit (calibration off).
	22:20 T_mc = 1.3 K, T_cav = 1.25 K (in 5T field), Start to measure S11 while sweeping the magnetic field from 5 to 0 T at 0.03 T/min, and AC frequency from 3.47 GHz to 3.54 GHz (0.005 GHz steps) at -15 dBm (0 dB attenuation on receiving) with a ZVL-6 unit (calibration off).
Feb. 21, 2021
	01:46 T_mc = 1.34 K, T_cav = 1.35 K. Start to measure S11 while sweeping the magnetic field from 0 to 5 T at 0.03 T/min, and AC frequency from 3.47 GHz to 3.54 GHz (0.005 GHz steps) at -15 dBm (0 dB attenuation on receiving) with a ZVL-6 unit (calibration off).
	04:46 Start to measure S11 while sweeping the magnetic field from 0 to 16 T at 0.03 T/min, and AC frequency from 3.47 GHz to 3.54 GHz (0.005 GHz steps) at -15 dBm (0 dB attenuation on receiving) with a ZVL-6 unit (calibration off).
	13:06 T_mc = 1.4 K, T_cav = 1.29 K (in 5T field). Start to measure S11 while sweeping the magnetic field from 5 to 0 T at 0.03 T/min, and AC frequency from 3.47 GHz to 3.54 GHz (0.005 GHz steps) at -15 dBm (0 dB attenuation on receiving) with a ZVL-6 unit (calibration off).
	17:11 T_mc = 1.45 K. Start to measure S11 while sweeping the magnetic field from 0 to 5 T at 0.03 T/min, and AC frequency from 3.47 GHz to 3.54 GHz (0.005 GHz steps) at -15 dBm (0 dB attenuation on receiving) with a ZVL-6 unit (calibration off).
	11:50 T_mc = 1.25 K. Start to measure S11 while sweeping the magnetic field from 5 to 0 T at 0.03 T/min, and AC frequency from 3.47 GHz to 3.54 GHz (0.005 GHz steps) at -15 dBm (0 dB attenuation on receiving) with a ZVL-6 unit (calibration off).
Feb. 22, 2021
	06:05 Mount a piece LiHoF4 sample (SC00000140, abc = 4x3x3 mm) to the bottom of the cavity resonator with c-axis aligned with magnetic field polarization direction, apply superglue and leave to dry in air at room temperature.
Feb. 24, 2021
	07:55 T_mc = 53.6 mK, T_cav = 126 mK. Start to measure S11 while sweeping the magnetic field from 0 to 9 T at 0.03 T/min, and AC frequency from 2.12 GHz to 2.24 GHz (0.01 GHz steps) at -15 dBm (0 dB attenuation on receiving) with a ZVL-6 unit (with calibration).
	14:08 T_mc = 54.2 mK, T_cav = 108 mK (in 9T field). Start to measure S11 while sweeping the magnetic field from 9 to 0 T at 0.03 T/min, and AC frequency from 2.16 GHz to 2.21 GHz (0.005 GHz steps) at -20 dBm (0 dB attenuation on receiving) with a ZVL-6 unit (with calibration).
	23:14 T_mc = 53.5 mK, T_cav = 123 mK. Start to measure S11 while sweeping the magnetic field from 0 to 9 T at 0.02 T/min, and AC frequency from 2.16 GHz to 2.21 GHz (0.005 GHz steps) at -15 dBm (0 dB attenuation on receiving) with a ZVL-6 unit (with calibration off).
Feb. 25, 2021
	06:44 Start to measure S11 while sweeping the magnetic field from 9 to 0 T at 0.02 T/min, and AC frequency from 2.16 GHz to 2.21 GHz (0.005 GHz steps) at -20 dBm (0 dB attenuation on receiving) with a ZVL-6 unit (with calibration off).
	19:10 Start to measure S11 while sweeping the magnetic field from 0 to 9 T at 0.01 T/min, and AC frequency from 2.16 GHz to 2.21 GHz (0.002 GHz steps) at -15 dBm (0 dB attenuation on receiving) with a ZVL-6 unit (with calibration off).
Feb. 26, 2021
	12:20 Start to measure S11 while sweeping the magnetic field from 2.5 to 1 T at 0.01 T/min, and AC frequency from 2.18 GHz to 2.20 GHz (0.0005 GHz steps) at -15 dBm (0 dB attenuation on receiving) with a ZVL-6 unit (with calibration off).
	19:39 Start to measure S11 while sweeping the magnetic field from 0 to 9 T at 0.02 T/min, and AC frequency from 2.160 GHz to 2.205 GHz (0.002 GHz steps) at -15 dBm (0 dB attenuation on receiving) with a ZNL-3 unit (with calibration off).
Feb. 27, 2021
	03:10 Start to measure S11 while sweeping the magnetic field from 9 to 0 T at 0.03 T/min, and AC frequency from 2.160 GHz to 2.205 GHz (0.003 GHz steps) at -20 dBm (0 dB attenuation on receiving) with a ZNL-3 unit (with calibration off).
	10:53 T_mc = 54 mK, T_cav = 124 mK. Start to measure S11 while sweeping the magnetic field from 0 to 2.5 T at 0.02 T/min, and AC frequency from 2.18 GHz to 2.20 GHz (0.002 GHz steps) at -15 dBm (0 dB attenuation on receiving) with a ZNL-3 unit (with calibration off).
	12:55 Start to measure S11 while sweeping the magnetic field from 2.5 to 1 T at 0.01 T/min, and AC frequency from 2.18 GHz to 2.20 GHz (0.0005 GHz steps) at -20 dBm (0 dB attenuation on receiving) with a ZNL-3 unit (with calibration off).

File: Cavity resonator.logbook (part 1 of 2)
Apr. 05, 2019
	16:18 attached the LiHoF4 sample (SC00000109) to the cavity resonator (d24mm_t5mm_g0.2mm) with GE vanish and ac plane facing upward, and c-axis perpendicular to both DC and AC magnetic fields.
	17:49 Mount the cavity onto the mixing chamber plate, thermalize through copper wires (0.2 mm, unstripped). Connect the weaklink thermometer to connector No.1.
	17:50 Detune (red-shift) the coupling between the cavity and antenna.
	17:55 Mount the radiation shield onto the cold plate.
	18:20 Close up the vacuum chamber and start pumping on it. Start pumping on the dilution fridge unit at the same time.
Apr. 08, 2019
	08:23 T_cav = 583.4 mK, T_m	= 288 mK.
	Note: The mixing chamber temperature has been around 200 mK for an entire night, yet the cavity temperature couldn't get below 500 mK. Suspecting heat leak through the coax cable.
Apr. 09, 2019
	10:12 Start ramping the magnetic field from 0 to 5 T at 0.002 T/min. Recording S11 on ZVL network analyzer, temperature from Lakeshore 370B. T_cav = 0.584 K.
	12:00 T_cav = 0.588 K. Change DC magnetic field ramping speed to 0.008 T/min.
		Note: The previous ramping speed 0.002 T/min appeared to have very little heating effect as the cavity temperature stayed at 0.588 K.
	13:00 T_cav = 0.587 K, change the DC magnetic ramping speed to 0.016
	15:20 T_cav = 0.600 K, field = 3.041 T.
	16:49 T_cav = 0.591 K, field = 3.373 T.
	17:27 Field = 5.000 T, start to ramp down to zero.
	17:47 T_cav = 0.575 K. Changet ramping rate to 0.02 T/min.
		Note: Temperature reading at this field may be incorrect due to magnetoresistance.
Apr. 10, 2019
	14:20 Mount the cavity with the LiHoF4 (SC00000109) inside onto the mixing chamber with th new holding rod. Under couple the antenna and the rest of the system. Close up the vacuum chamber and start pumping.
	19:45 Pressure inside reaches 4E-5 mBar.
Apr. 11, 2019
	14:53 Could not get any resonating signal from the cavity. T_cav = 4.59 K. 
		Note: Decided to carry on to test the thermalization of the new installment.
Apr. 12, 2019
	Lowest temperature reached by the cavity was 241.5 mK.
Apr. 14, 2019
	16:32 The S11 signal (coupling) recovered at room temperature under vacuum.
		Note: the recovery suggests that the change in coupling deterioration was due to inductance and capacitance change at low temperature, possibly primarily of the coax cable.
Apr. 15, 2019
	Warning: The LiHoF4 sample was discovered to be shattered and displaced from the original position inside the cavity. Possibly explanation is the violent boiling of liquid nitrogen during submersion experiment for quick cool down to inspect the coupling betwqeen the antenna and the cavity.The liquid nitrogen can get inside the cavity during the submersion and damage the sample. Another possible explanation is the accelerated cool-down and warm-up cycle during the nitrogen submersion experiment when, the sample was quickly cooled by being submerged into liquid nitrogen and then quickly warmed up subsequently using a heat gun.
	Note: After cooling down, the partially decoupled cavity again didn't yield a decernible absorption peak in S11 curve. The observation of the cool down process from 200+ K to 4 K shows a constant drift of the signal on Smith plot from the origin toward the negative direction along the imaginary axis (an increasing capacitance), without change in size of the loop. The coupling between the antenna and the cavity appears to be unchanged during the entire process, indicating it is the coax cable part of the transmission line that changed the most during the cool down.
	LiHoF4 sample as glued to the cavit at the bottom using GE varnish, cured over night at room temperature.
Apr. 16, 2019
	Note: The absorption peak reappeared, suspecting the disappearance during the cool down was due to a dynamic process and the reappearance when an equilibrium is reached.
	10:46 T_cav = 159.6 mK.
	20:09 T_mc = 77.8 mK, T_cold = 223.8 mK, T_still = 1.18 K, P4 = 0.89 mBar, T_cav = 154.3 mK. Start sweeping magnetic field from 0 to 5 T at 0.016 T/min. 4He level = 54.1%.
Apr. 18, 2019
	LiHoF4 sample (SC00000109) secured inside a cylinder mould, which was then filled up with stycast, and cured together at 70C for two hours, the block was then cut and sanded down to fit the cavity tightly and GE varnish was applied at the top and bottom of the sample. Sample was mounted with ac plane facing upward and c-axis perpendicular to both AC and DC magnetic fields.
	14:40 The absorption peak on S11 disappeared around 50 K.
	Note: Based on the last cool-down, it appears that waht matters is not just the coupling betweeen the antenna and the cavity but as well as the charateristics of the coax cable at low temperature. The absorption peak may be recovered should the circuit is tuned externally with additional LC components.
	17:32 T_cav = 935 mK, the absorption peak on S11 recovered.
	19:56 T_cav = 455 mK.
Apr. 19, 2019
	15:26 T_cav = 234 mK. Start measuring S11 while sweeping the magnetic field from 0 to 5 T at 0.016 T/min and frequency between 3.49 GHz and 3.52 GHz at -16 dBm.
	15:39 T_cav = 235 mK. B_dc = 0.17 T.
	16:20 T_cav = 233 mK, B_dc = 0.83 T.
	22:19 T_cav = 242 mK, B_dc = 3.42 T.
Apr. 20, 2019
	12:14 Start taking measurement of S11 while sweeping the magnetic field from 0 to 5 T at 0.016 T/min, and AC frequency from 3.49 GHz to 3.52 GHz.
	18:41 T_cav = 283 mK. B_dc = 3.67 T.
	23:59 T_cav = 300 mK. Magnetic field sweep complete.
Apr. 25, 2019
	09:35 T_cav = 118.3 mK. Start taking measurement of S11 while sweeping the magnetic field from 0 to 9 T at 0.025 T/min, and AC frequency from 3.52 GHz to 3.54 GHz.
	10:42 T_cav = 114 mK. Temperature drifted significantly, stop measurement and retaken when it stablizes.
	11:10 T_cav = 118 mK, restart the measurement.
	17:42 T_cav = 109 mK, H = 3.95 T.
Apr. 26, 2019
	09:16 T_cav = 118 mK. H = 0.39 T.
Apr. 28, 2019
	12:05 Mount the new cavity (d24mm_t5mm_g0.6mm, f0 = 5.02 GHz) onto the mixing chamber and detune it.
	16:00 Start pumping on the vacuum chamber.
Apr. 30, 2019
	08:45 T_cav = 118 mK, start sweeping magnetic field from 0 to 9 T at 0.01 T/min and frequency scan between 5.025 GHz and 5.045 GHz at -16 dBm.
	Note: It is observed that the frequency range doesn't follow the setup, the cause is found to be that the ZVL network analyzer outputs 31 number of points (nop) per communication, and the frequency span of each communication is thus to be (31-1) * 0.1 MHz (steps: 0.1 MHz) = 3.0 MHz. Therefore, the total frequency span has to be an integer multile of 3.0 MHz.
May. 01, 2019
	18:30 Attach a LiHoF4 sample (SC00000108, a x a x c = 6 mm x 5 mm x 4.5 mm) to the bottom and the top of the cavity with c-axis (easy axis) along the direction of AC field (tangential direction of the circumference of the cavity) but perpendicular to DC magnetic field. 
	19:30 Detune the coupling between the antenna and the cavity and seal the vacuum chamber and start pumping on it.
May. 03, 2019
	12:00 T_mc = 54.2 mK, T_cav = 104.1 mK.
	12:13 T_mc = 53.9 mK, T_cav = 84.6 mK.
		Note: After changing the excitation power of the ZVL network analyzer to -16 dBm, the cavity temperature rapidly dropped, suggesting the default excitation current too high.
	12:25 T_mc = 53.0 mK, T_cav = 81.8 mK. 
	12:33 T_mc = 52.8 mK, T_cav = 81.6 mK. Start S11 measurement while sweeping magnetic field from 0 to 9T at 0.01 T/min and frequency scan between 3.520 GHz and 3.541 GHz with steps at 0.1 MHz.
	12:59 T_mc = 52.7 mK, T_cav = 85.3 mK. 
May. 04, 2019
	09:34 Stop measurement, zero the field and retake the measurement.
		Note: The frequency range appears to be too narrow as the resonant frequency shift went out the range at about 3 T.
	10:38 T_mc = 53.7 mK, T_cav = 85 mK. Start S11 measurement while sweeping magnetic field from 0 to 9 T at 0.01 T/min and frequency between 3.085 GHz and 3.535 GHz at steps of 0.1 MHz and 31 data points per line.
	19:27 T_mc = 52.8 mK, T_cav = 74 mK (H = 5 T). Start S11 measurement while sweeping magnetic field from 5 to 0 T at 0.02 T/min and frequency between 3.400 GHz and 3.580 GHz at steps of 0.1 MHz and 31 data points per line.
	23:35 Start S11 measurement while sweeping magnetic field from 9 to 0 T at 0.015 T/min, and frequency between 3.400 GHz and 3.670 GHz with steps of 0.1 MHz, and 31 data points per line.
May. 05, 2019
	09:45 Start S11 measurement while sweeping magnetic field from 9 to 0 T at 0.02 T/min, and frequency between 3.400 GHz and 3.580 GHz with steps of 0.1 MHz, and 31 data points per line.
	23:14 T_mc = 149 mK. T_cav = 155 mK.
May. 06, 2019
	00:08 T_mc = 75.5 mK, T_cav = 96 mK. Start S11 measurement while sweeping the magnetic field from 0 to 9 T at 0.02 T/min and frequency between 3.40 GHz and 3.58 GHz at -3 dBm and steps of 0.1 MHz with 31 datapoints per line.
	08:04 T_mc = 104.5 mK, turn on mixing chamber heater (1 mA range) and set the temperature to 200 mK.
	09:30 Start S11 measurement while sweeping the magnetic field from 0 to 9 T at 0.015 T/min and frequency between 3.40 GHz and 3.58 GHz at -30 dBm and steps of 0.1 MHz with 31 datapoints per line.
	19:30 Set the mixing chamber temperature to 500 mK.
		Note: By comparing data taken with magnetic field sweeping speed at 0.015 T/min and 0.020 T/min, it appears that there is visible difference in qualities of the data in color maps between the two speed, and the slower (0.015 T/min) is preferred. 
	20:12 T_mc = 500.3 mK, T_cav = 492 mK.
	20:40 T_mc = 499.7 mK, T_cav = 495 mK. Start S11 measurement while sweeping the magnetic field from 0 to 9 T at 0.015 T/min and frequency between 3.40 GHz and 3.58 GHz at -20 dBm and steps of 0.1 MHz with 31 datapoints per line.
		Note: The temperature difference between the mixing chamber and cavity seems to suggest that the cavity thermometer is not well calibrated at this temperature range.
May. 07, 2019
	10:27 T_mc = 1.61 K, T_cav = 1.43 K. Start S11 measurement while sweeping the magnetic field from 9 to 0 T at 0.015 T/min and frequency between 3.40 GHz and 3.58 GHz at -20 dBm and steps of 0.1 MHz with 31 datapoints per line.
		Note: the temperature reading of the cavity appears to be far off from the mixing chamber temperature, either due to magnetoresistance or calibration error.
May. 08, 2019
	00:28 T_cav = 950 mK. Start S11 measurement while sweeping the magnetic field from 0 to 9 T at 0.015 T/min and frequency between 3.40 GHz and 3.58 GHz at -20 dBm and steps of 0.1 MHz with 31 datapoints per line.
	00:45 Abort ramping the magnetic field and set it back to zero.
		Note: Mixing chamber temperature continues to rise and the condensing line pressure started to increase and showed no sign of plateauing.
	06:43 T_mc = 4.2 K, T_cav = 4.15 K, start S11 measurement while sweeping the magnetic field from 0 to 9 T at 0.015 T/min and frequency between 3.40 GHz and 3.58 GHz at -20 dBm and steps of 0.1 MHz with 31 datapoints per line.
	23:50 T_mc = 303 mK, start S11 measurement while sweeping the magnetic field from 9 to 0 T at 0.015 T/min and frequency between 3.40 GHz and 3.58 GHz at -20 dBm and steps of 0.1 MHz with 31 datapoints per line.
May. 09, 2019
	11:53 T_mc = 697 mK, T_cav = 695 mK. Start S11 measurement while sweeping the magnetic field from 0 to 9 T at 0.015 T/min and frequency between 3.40 GHz and 3.58 GHz at -20 dBm and steps of 0.1 MHz with 31 datapoints per line.
	23:50 T_mc = 1.04 K. Start S11 measurement while sweeping the magnetic field from 9 to 0 T at 0.015 T/min and frequency between 3.40 GHz and 3.58 GHz at -20 dBm and steps of 0.1 MHz with 31 datapoints per line.
May. 10, 2019
	12:03 T_mc = 1.19 K. Start S11 measurement while sweeping the magnetic field from 9 to 0 T at 0.015 T/min and frequency between 3.40 GHz and 3.58 GHz at -20 dBm and steps of 0.1 MHz with 31 datapoints per line.
May. 11, 2019
	10:47 T_mc = 1.99 K, T_cav = 1.89 K (inaccurate), start S11 measurement while sweeping the magnetic field from 0 to 9 T at 0.015 T/min and frequency between 3.40 GHz and 3.58 GHz at -20 dBm and steps of 0.1 MHz with 31 datapoints per line.
	10:09 T_mc = 3.03 K, T_cav = 2.68 K (inaccurate), start S11 measurement while sweeping the magnetic field from 9 to 0 T at 0.015 T/min and frequency between 3.40 GHz and 3.58 GHz at -20 dBm and steps of 0.1 MHz with 31 datapoints per line.
May. 12, 2019
	15:27 Attach the LiHoF4 sample (SC00000106) to the cavity with GE varnish, and close the cavity. Set it in the oven at 60 C degrees to cure for one hour.
May. 13, 2019
	22:25 T_mc = 61.92 mK, T_cav = 84 mK. Start S11 measurement while sweeping the magnetic field from 0 to 9 T at 0.015 T/min and frequency between 3.37 GHz and 3.55 GHz at -20 dBm and steps of 0.1 MHz with 31 datapoints per line.
May. 14, 2019
	09:20 T_mc = 200 mK, start S11 measurement while sweeping the magnetic field from 9 to 0 T at 0.015 T/min and frequency between 3.31 GHz and 3.55 GHz at -20 dBm and steps of 0.1 MHz with 31 datapoints per line.
May. 15, 2019
	11:33 Mount a LiHoF4 sample (SC00000107) onto the cavity (d24mm_t5mm_g0.6mm) against the wall of the inner protrusion using superglue with c-axis along the AC magnetic field but perpendicular to DC magnetic field, set at room temperature to cure. Apply GE varnish around it for security as well thermalization.
May. 16, 2019
	17:38 T_mc = 59.3 mK, T_cav = 80 mK. Start S11 measurement while sweeping the magnetic field from 0 to 9 T at 0.015 T/min and frequency between 4.755 GHz and 4.935 GHz at -30 dBm and steps of 0.1 MHz with 31 datapoints per line.
May. 17, 2019
	09:45 T_mc = 296 mK. Start S11 measurement while sweeping the magnetic field from 9 to 0 T at 0.015 T/min and frequency between 4.845 GHz and 4.935 GHz at -30 dBm and steps of 0.1 MHz with 31 datapoints per line.
	20:45 T_mc = 501 mK, T_cav = 492 mK. Start S11 measurement while sweeping the magnetic field from 0 to 9 T at 0.015 T/min and frequency between 4.840 GHz and 4.930 GHz at -30 dBm and steps of 0.1 MHz with 31 datapoints per line.
May. 18, 2019
	08:45 T_mc = 805 mK, Start S11 measurement while sweeping the magnetic field from 9 to 0 T at 0.015 T/min and frequency between 4.810 GHz and 4.930 GHz at -30 dBm and steps of 0.1 MHz with 31 datapoints per line.
	20:00 T_mc = 500 mK, Start S11 measurement while sweeping the magnetic field from 0 to 9 T at 0.015 T/min and frequency between 4.780 GHz and 4.930 GHz at -30 dBm and steps of 0.1 MHz with 31 datapoints per line.
May. 19, 2019
	10:48 T_mc = 56.2 mK, Start S11 measurement while sweeping the magnetic field from 9 to 0 T at 0.018 T/min and frequency between 4.810 GHz and 4.930 GHz at -30 dBm and steps of 0.1 MHz.
	22:02 T_mc = 1.00 K, Start S11 measurement while sweeping the magnetic field from 0 to 9 T at 0.015 T/min and frequency between 4.780 GHz and 4.930 GHz at -30 dBm and steps of 0.1 MHz.
May. 20, 2019
	13:12 T_mc = 1.306 K, start S11 measurement while sweeping the magnetic field from 9 to 0 T at 0.018 T/min and frequency between 4.780 GHz and 4.930 GHz at -30 dBm and steps of 0.1 MHz.
	22:36 T_mc = 1.607 K, start S11 measurement while sweeping the magnetic field from 0 to 9 T at 0.015 T/min and frequency between 4.780 GHz and 4.930 GHz at -30 dBm and steps of 0.1 MHz.
Jul. 25, 2019
	15:30 Mount LiHoF4 sample (SC00000125_1 4x2x2 mm) to the cavity with superglue flat to the bottom ring of the cavity. Air dried for one hour at room temperature.
Jul. 26, 2019
	21:50 T_mc = 54 mK, T_cav = 146 mK. Start measuring S11 while sweeping magnetic field from 0 to 9 T at 0.015 T/min and frequency between 3.41 and 3.56 GHz at power of -30 dBm.
		Note: The big temperature difference between the cavity and the mixing chamber suggests either a lack of cooling power or poor thermal connections between the two.
Jul. 27, 2019
	09:54 T_mc = 54 mK, T_cav = 163 mK (under 9T magnetic field).
	14:13 T_mc = 268 mK, T_cav = 254 mK (under 9T magnetic field).
	14:43 T_cav = 254 mK (under 9T magnetic field), start S11 measurement while sweeping magnetic field from 9 to 0 T at 0.02 T/min and frequency range between 3.50 and 3.62 GHz at power of -30 dBm.
Jul. 28, 2019
	01:20 T_cav = 396 mK (under 9T magnetic field), start S11 measurement while sweeping magnetic field from 0 to 9 T at 0.02 T/min and frequency range between 3.50 and 3.56 GHz at power of -30 dBm.
	13:14 T_cav = 136 mK (Under 9T magnetic field), start S11 measurement while sweeping magnetic field from 0 to 9 T at 0.02 T/min and frequency range between 3.50 and 3.56 GHz at power of -10 dBm.
Aug. 06, 2019
	17:11 Keep the same LiHoF4 sample from previous measurement (SC00000125_1 4x2x2 mm). Re-adjust the antenna position in the cavity and detune S11 signal at 300K, start evaculating the vacuum chamber.
Aug. 07, 2019
	07:12 T_mc = 61.5 mK, T_still = 792 mK. Start measuring S11 while sweeping magnetic field from 0 to 9 T at 0.02 T/min and frequency between 3.48 and 3.60 GHz at power of -30 dBm.
		Note: The cavity thermometer mulfunctioned (suspecting short from exposed wires) and hence cannot read out cavity temperature, using mixing chamber temperature as reference.
		Note: Field scan complete, data suggests there is no coupling between the cavity and the sample, suspect the sample came loose or broke.
Aug. 12, 2019
	15:20 Mount the LiHoF4 sample (SC00000125) onto the bottom of the cavity (d24mm_t5mm_g0.8mm) with superglue, dry in air and low heat (from the lamp) for one hour.
	18:23 Detune the coupling between the antenna and cavity.
Aug. 13, 2019
	21:33 T_cav = 74.9 mK.
	22:02 T_cav = 74.5 mK. Start measuring S11 while sweeping magnetic field from 0 to 9 T at 0.015 T/min and frequency between 3.48 and 3.60 GHz at power of -30 dBm.
Aug. 14, 2019
	08:41 T_mc = 58.0 mK, T_cav = 58.2 mK (in magnetic field, possibly is actually at 74.5 mK). Start measuring S11 while sweeping magnetic field from 9 to 0 T at 0.025 T/min and frequency between 3.525 and 3.555 GHz at power of -10 dBm.
		Note: Sample (SC00000125) broke into pieces and is destroyed beyond salvage.
Aug. 15, 2019
	10:20  Mount the LiHoF4 sample (SC00000127) onto the bottom of the cavity (d24mm_t5mm_g0.8mm_flex) with superglue with c-axis along AC magnetic field but perpendicular to DC magnetic field, dry in air and low heat (from the lamp) for one hour.
	12:23 Detune the coupling between the antenna and cavity, close and seal vacuum chamber.
Aug. 16, 2019
	22:30 T_mc = 58.1 mK, T_cav = 81 mK. start measuring S11 while sweeping magnetic field from 0 to 9 T at 0.015 T/min and frequency between 3.62 and 3.74 GHz at power of -30 dBm.
Aug. 17, 2019
	13:45 T_mc = 274 mK, T_cav = 274 mK. start measuring S11 while sweeping magnetic field from 9 to 0 T at 0.02 T/min and frequency between 3.63 and 3.72 GHz at power of -30 dBm.
Aug. 18, 2019
	00:20 T_mc = 59.7 mK, T_cav = 76.8 mK. start measuring S11 while sweeping magnetic field from 0 to 9 T at 0.02 T/min and frequency between 3.63 and 3.72 GHz at power of -10 dBm.
		 Note: Data at higher field range appears to have lower quality factor, suspected this has soame thing to do with the field scan rate, therefore will reduce the rate in the next scan to 0.015 T/min from the current 0.02 T/min.
	09:20 T_mc = 160 mK, start measuring S11 while sweeping magnetic field from 9 to 0 T at 0.015 T/min and frequency between 3.63 and 3.72 GHz at power of -30 dBm.
	 	Note: The data at lower fields didn't turn out, it appeared the field rapidly dropped zero after 2T, causing cavity temperature drastically rose due to eddy current. Reasons unknow. Suspecting the liquid helium level is low.
Aug. 19, 2019
	19:09 T_mc = 58.6 mK, T_cav = 77 mK,start measuring S11 while sweeping magnetic field from 0 to 9 T at 0.015 T/min and frequency between 3.63 and 3.72 GHz at power of -20 dBm.
Aug. 20, 2019
	07:50 T_mc = 58.7 mK, T_cav = 0.59 mK (in 9T magnetic field, possibly is actually at 77 mK),start measuring S11 while sweeping magnetic field from 9 to 0 T at 0.015 T/min and frequency between 3.63 and 3.72 GHz at power of -3 dBm.
		Note: It appears the data from 0.015 T/min scan always look sharper than those from 0.02 T/min scan.
	11:08 T_mc = 67.9 mK, T_cav = 79 mK (in 6T magnetic field).
		Note: there appears to be some heating from the excitation by ZVL network analyzer at -3 dBm. 
	18:41 T_mc = 71.2 mK, T_cav = 90.7 mK.
		Note: changing the excitation energy from -3 dBm to 0 dBm has appreciable heating effect as the temperature rose from 90.7 mK to 95 mK.
	19:01 T_mc = 74.4 mK, T_cav = 100.8 mK.
	19:01 T_mc = 75.8 mK, T_cav = 101.5 mK.
	20:08 T_mc = 76.5 mK, T_cav = 102.1 mK.
	20:27 T_mc = 76.6 mK, T_cav = 102.2 mK, start measuring S11 while sweeping magnetic field from 0 to 9 T at 0.015 T/min and frequency between 3.63 and 3.72 GHz at power of 0 dBm.
		Note: New data suggests that the higher field part of the data is heavily influenced by the exciting power of the cavity instead of the sweeping rate of the magnetic field. 
Aug. 21, 2019
	08:44 T_mc = 66.6 mK, T_cav = 81.5 mK. Change cavity exciting power to 10 dBm.
	09:04 T_mc = 103.6 mK, T_cav = 191 mK, P4 = 0.43 mBar.
		Note: 10 dBm exciting power appears to be too much for the cooling power of the mixing chamber to manage as the temperature of the mixing chamber and cavity rapidly rose up. 
	09:15 T_mc = 122 mK, T_cav = 198 mK. Change still heater to 150 uW.
	09:35 T_mc = 131 mK, T_cav = 202.6 mK.
	09:50 T_mc = 134.6 mK, T_cav = 203.7 mK.
	09:55 T_mc = 135 mK, T_cav =203.9 mK, start measuring S11 while sweeping magnetic field from 9 to 0 T at 0.015 T/min and frequency between 3.63 and 3.72 GHz at power of 10 dBm.
	11:55 T_mc = 149 mK, T_cav = 223 mK. 4He level = 18%, start refilling helium.
Aug. 22, 2019
	22:01 T_mc = 210 mK, T_cav - 207 mK. Start measuring S11 while sweeping magnetic field from 0 to 9 T at 0.015 T/min and frequency between 3.63 and 3.72 GHz at power of -30 dBm.
Aug. 23, 2019
	08:08 T_mc = 210 mK. Start measuring S11 while sweeping magnetic field from 9 to 0 T at 0.015 T/min and frequency between 3.63 and 3.72 GHz at power of -10 dBm.
	18:40 Set excitation power to 0 dBm.
	19:18 T_mc = 210,2 mK, T_cav = 206 mK. Start measuring S11 while sweeping magnetic field from 0 to 9 T at 0.015 T/min and frequency between 3.63 and 3.72 GHz at power of 0 dBm. 
Aug. 24, 2019
	07:20 T_mc = 300 mK, T_cav = 300 mK. Start measuring S11 while sweeping magnetic field from 9 to 0 T at 0.02 T/min and frequency between 3.63 and 3.72 GHz at power of -30 dBm.
	15:33 T_mc = 300 mK, T_cav = 295 mK. Start measuring S11 while sweeping magnetic field from 0 to 6 T at 0.015 T/min and frequency between 3.63 and 3.72 GHz at power of -10 dBm.
	22:05 T_mc = 300 mK, T_cav = 295 mK. Start measuring S11 while sweeping magnetic field from 6 to 0 T at 0.015 T/min and frequency between 3.63 and 3.72 GHz at power of 0 dBm.
Aug. 25, 2019
	08:08 T_mc = 240 mK, T_cav = 300 mK. Start measuring S11 while sweeping magnetic field from 0 to 6 T at 0.015 T/min and frequency between 3.63 and 3.72 GHz at power of +10 dBm.
	15:36 T_cav = 263 mK (in 6T magnetic field), set network analyzer excitation power to +13 dBm.
	17:00 T_cav = 263 mK (in 6T magnetic field), Start measuring S11 while sweeping magnetic field from 6 to 0 T at 0.015 T/min and frequency between 3.63 and 3.72 GHz at power of +13 dBm.
Aug. 26, 2019
	01:14 T_mc = 227 mK, T_cav = 357 mK. Start measuring S11 while sweeping magnetic field from 0 to 6 T at 0.015 T/min and frequency between 3.63 and 3.72 GHz at power of +15 dBm.
	08:08 Set excitation power to -20 dBm.
Aug. 27, 2019
	18:28 Mount the sample (SC00000127) onto the side of the inner cone (3.6 GHz) of the cavity (d24mm_t5mm_g0.8mm_flex) with superglue with c-axis along AC magnetic field but perpendicular to DC magnetic field. Air dry for one hour under low heat.
Aug. 29, 2019
	05:17 T_mc = 56.12 mK, T_cav = 77 mK. Start measuring S11 while sweeping magnetic field from 0 to 6 T at 0.015 T/min and frequency between 3.59 and 3.71 GHz at power of -30 dBm.
	12:35 T_mc = 58.7 mK, T_cav = 78 mK, Start measuring S11 while sweeping magnetic field from 6 to 0 T at 0.015 T/min and frequency between 3.63 and 3.69 GHz at power of -20 dBm.
	19:41 T_mc = 58.7 mK, T_cav = 78 mK, Start measuring S11 while sweeping magnetic field from 0 to 6 T at 0.015 T/min and frequency between 3.63 and 3.69 GHz at power of -10 dBm.
Aug. 30, 2019
	02:45 T_mc = 70 mK, T_cav = 100 mK, Start measuring S11 while sweeping magnetic field from 6 to 0 T at 0.015 T/min and frequency between 3.63 and 3.69 GHz at power of 0 dBm.
	11:08 T_cav = 78 mK. Change excitation power to 10 dBm.
	11:18 T_cav = 332 mK.
	12:39 T_mc = 170 mK, T_cav = 329 mK.
	12:49 T_mc = 168.2 mK, T_cav = 328 mK.
		Note: Cavity temperature appears to be wrong, turning on and off the magnetic field somehow fixed the issue.
	13:05 T_mc = 164 mK, T_cav = 220 mK.
	13:23 T_mc = 200 mK, T_cav = 260 mK, Change excitation power to 15 dBm.
	14:32 T_mc = 185 mK, T_cav = 316 mK.
	14:40 Change excitation power to -30 dBm, temperature quickly dropped down to 190 mK.
	15:06 Change excitation power to 0 dBm.
	15:12 T_cav = 200 mK, change excitation power to 7 dBm.
	15:20 T_cav = 349 mK (T_mc = 170 mK, reset the setpoint to 150 mK).
	15:44 T_cav = 280 mK, change excitation power to 10 dBm.
	16:30 T_mc = 166 mK, T_cav = 346 mK, Start measuring S11 while sweeping magnetic field from 0 to 6 T at 0.015 T/min and frequency between 3.63 and 3.69 GHz at power of +10 dBm.
	23:38 Set excitation power to 7 dBm.
	23:47 T_mc = 200 mK, T_cav = 227 mK, Start measuring S11 while sweeping magnetic field from 6 to 0 T at 0.015 T/min and frequency between 3.63 and 3.69 GHz at power of +7 dBm.
Aug. 31, 2019
	06:28 T_cav = 222 mK, set excitation power to +13 dBm.
	07:56 T_mc = 162 mK, T_cav - 275 mK. Start measuring S11 while sweeping magnetic field from 0 to 6 T at 0.015 T/min and frequency between 3.63 and 3.69 GHz at power of +13 dBm.
	15:02 Set excitation power to 0 dBm.
	16:08 T_mc = 291 mK, T_cav = 268 mK (in 6T magnetic field). Start measuring S11 while sweeping magnetic field from 6 to 0 T at 0.015 T/min and frequency between 3.63 and 3.69 GHz at power of 0 dBm.
	18:42 B = 3.7435 T, Change magnetic field ramping rate to 0.02 T/min as the liquid helium in the cryostat is depleting (4He level = 22%).
	20:01 B = 2.1445 T, change magnetic field ramping rate to 0.025 T/min.
Sept. 02, 2019
	23:17 T_mc = 299.5 mK, T_cav = 293 mK. Start measuring S11 while sweeping magnetic field from 0 to 6 T at 0.015 T/min and frequency between 3.63 and 3.69 GHz at power of -10 dBm.
Sept. 03, 2019
	5:45 T_mc = 300 mK, T_cav = 283 mK. Start measuring S11 while sweeping magnetic field from 6 to 0 T at 0.015 T/min and frequency between 3.63 and 3.69 GHz at power of -20 dBm. 
	12:45 T_mc = 300 mK, T_cav = 294 mK. Start measuring S11 while sweeping magnetic field from 0 to 6 T at 0.015 T/min and frequency between 3.63 and 3.69 GHz at power of -30 dBm. 
	21:12 T_cav = 270 mK,  Start measuring S11 while sweeping magnetic field from 6 to 0 T at 0.015 T/min and frequency between 3.63 and 3.69 GHz at power of -40 dBm. 
Sept. 04, 2019
	03:51 T_cav = 300 mK, Start measuring S11 while sweeping magnetic field from 0 to 6 T at 0.015 T/min and frequency between 3.63 and 3.69 GHz at power of -50 dBm.
	10:45 Change excitation power to +15 dBm.
	12:19 T_mc = 203 mK, T_cav = 323 mK (in 6T magnetic field).
	12:40 T_mc = 204 mK, T_cav = 323 mK (in 6T magnetic field). Start measuring S11 while sweeping magnetic field from 6 to 0 T at 0.015 T/min and frequency between 3.63 and 3.69 GHz at power of +15 dBm.
	20:23 T_cav = 76 mK.
	21:55 T_mc = 52.24 mK, T_cav = 70 mK (in 1.5 T magnetic field), Start S11 measurement while sweeping magnetic field up and down between 1.5 and 4 T at 0.02 T/min and frequency between 3.63 and 3.69 GHz at power of -30 dBm, -20 dBm, -10 dBm and 0 dBm.
Oct. 20, 2019
	12:40 Note: The LiHoF4 (SC00000127) is broken into two pieces. Rinsed with Acetone and Isopropenol and recollected both pieces into a sample box.
	15:14 Mount the cavity insert (cone, 4.7 mm) onto the cavity, attach a LiHoF4 (SC00000127) onto the wall of the inner cone of the cavity using superglue with c-axis along the AC magnetic field but perpendicular to DC magnetic field. Left under heating lamp to air dry.
Oct. 21. 2019
	10:40 Apply second layer of superglue to secure the sample on the inner cone of the cavity.
	14:52 Attach the triangle piece of the sample (SC00000127, 2.5 x 1.0 x 0.5 mm) to the side of the inner cone (4.05 GHz) of the cavity (d24mm_t5mm_g0.8mm_flex) with superglue and c-axis along AC magnetic field but perpendicular to DC magnetic field.
	15:45 Mount the cavity onto the fridge detune the coupling.
Oct. 28, 2019
	22:40 T_mc = 51.9 mK, T_cav = 254 mK. 
		Note: The LS370 resistance bridge was out of range, therefore not showing correct temperature. re-adjust the range has heated and testing magnetic field scan has heated the temperature up to 300 mK.
	22:45 T_mc = 300 mK, T_cav = 285 mK.
Oct. 29, 2019
	6:22 T_mc = 51.8 mK, T_cav = 79 mK. Start taking measurement of S11 while sweeping the magnetic field from 0 to 9 T at 0.015 T/min, and AC frequency from 4.010 GHz to 4.100 GHz at -10 dBm.
	17:12 T_mc = 53.8 mK, T_cav = 71 mK (under 9T field). Start taking measurement of S11 while sweeping the magnetic field from 9 to 0 T at 0.02 T/min, and AC frequency from 4.050 GHz to 4.095 GHz at 0 dBm.
Oct. 30, 2019
	00:42 T_mc = 56 mK, T_cav = 88 mK.  Start taking measurement of S11 while sweeping the magnetic field from 0 to 9 T at 0.020 T/min, and AC frequency from 4.050 GHz to 4.095 GHz at -30 dBm.
	08:55 T_mc = 112 mK, T_cav = 223 mK (under 9T field). Start taking measurement of S11 while sweeping the magnetic field from 9 to 0 T at 0.018 T/min, and AC frequency from 4.050 GHz to 4.095 GHz at +10 dBm.
	20:49 T_mc = 259.8 mK, T_cav = 255 mK. Start taking measurement of S11 while sweeping the magnetic field from 0 to 9 T at 0.015 T/min, and AC frequency from 4.050 GHz to 4.095 GHz at -30 dBm.
	Note: measurement computer lost communication channel to the magnetic control, measurement aborted automatically (Oct. 11, 2019)
Oct. 31, 2019
	08:01 T_mc = 160.2 mK, T_cav = 154.8 mK. Start taking measurement of S11 while sweeping the magnetic field from 0 to 9 T at 0.015 T/min, and AC frequency from 4.050 GHz to 4.95 GHz at -30 dBm.
	18:31 T_mc = 160 mK. T_cav = 228 mK (under 9T field). Start taking measurement of S11 while sweeping the magnetic field from 9 to 0 T at 0.015 T/min, and AC frequency from 4.050 GHz to 4.95 GHz at -20 dBm.
Nov. 01, 2019
	11:02 T_mc = 260.1 mK, switch off mixing chamber heater to resettle to base temperature. Set b1 and b2 step attenuator to 30 dB and internal excitation power to +15 dBm (32 mW).
	11:30 T_mc = 176 mK, T_cav = 360 mK.
	12:16 T_mc = 171 mK, T_cav = 358.4 mK.
	12:22 T_mc = 172.7 mK, T_cav = 358.6 mK. Start taking measurement of S11 while sweeping the magnetic field from 0 to 9 T at 0.02 T/min, and AC frequency from 4.050 GHz to 4.95 GHz at +15 dBm (+30 dB attenuation on receiving).
	22:18 T_mc = 350.2 mK, T_cav = 308.9 mK. Start taking measurement of S11 while sweeping the magnetic field from 9 to 0 T at 0.02 T/min, and AC frequency from 4.050 GHz to 4.95 GHz at -30 dBm (0 dB attenuation).
	Note: Discovered that all the upward ramping data were unusually noisy because of accidental wrong setting of the frequency scanning zone (4.05-4.95 GHz instead of 4.050-4.095 GHz), which is an uncalibrated region.
Nov. 02, 2019
	06:00 Start taking measurement of S11 while sweeping the magnetic field from 0 to 9 T at 0.02 T/min, and AC frequency from 4.050 GHz to 4.95 GHz at -10 dBm (0 dB attenuation on receiving).
	13:30 Start taking measurement of S11 while sweeping the magnetic field from 9 to 0 T at 0.02 T/min, and AC frequency from 4.050 GHz to 4.95 GHz at +15 dBm (30 dB attenuation on receiving).
Nov. 03, 2019
	00:11 T_mc = 56.5 mK. T_cav = 80 mK. Start taking measurement of S11 while sweeping the magnetic field from 1.5 to 3 T at 0.01 T/min, and AC frequency from 4.060 GHz to 4.095 GHz at -30 dBm (0 dB attenuation on receiving).
	07:39 T_cav = 75.8 mK. Start taking measurement of S11 while sweeping the magnetic field from 3 to 1.5 T at 0.01 T/min, and AC frequency from 4.060 GHz to 4.095 GHz at -20 dBm (0 dB attenuation on receiving).
	10:05 T_cav = 82.1 mK. Start taking measurement of S11 while sweeping the magnetic field from 1.5 to 3 T at 0.01 T/min, and AC frequency from 4.060 GHz to 4.095 GHz at -10 dBm (0 dB attenuation on receiving).
	15:25 T_cav = 350 mK, Start taking measurement of S11 while sweeping the magnetic field from 3 to 1.5 T at 0.01 T/min, and AC frequency from 4.060 GHz to 4.095 GHz at +10 dBm (30 dB attenuation on receiving).
	17:53 T_cav = 148 mK. Start taking measurement of S11 while sweeping the magnetic field from 1.5 to 3 T at 0.01 T/min, and AC frequency from 4.060 GHz to 4.095 GHz at 0 dBm (30 dB attenuation on receiving).
	23:00 T_cav = 250 mK, Start taking measurement of S11 while sweeping the magnetic field from 3 to 1.5 T at 0.01 T/min, and AC frequency from 4.060 GHz to 4.095 GHz at 7 dBm (20 dB attenuation on receiving).
Nov. 04, 2019
	01:30 T_cav = 200 mK, Start taking measurement of S11 while sweeping the magnetic field from 1.5 to 3 T at 0.01 T/min, and AC frequency from 4.060 GHz to 4.95 GHz at 4 dBm (20 dB attenuation on receiving).
	09:01 T_cav = 394 mK, Start taking measurement of S11 while sweeping the magnetic field from 0 to 9 T at 0.02 T/min, and AC frequency from 4.050 GHz to 4.95 GHz at -20 dBm (0 dB attenuation on receiving).
	16:29 T_cav = 365 mK (under 9T field). Start taking measurement of S11 while sweeping the magnetic field from 9 to 0 T at 0.02 T/min, and AC frequency from 4.050 GHz to 4.95 GHz at -10 dBm (0 dB attenuation on receiving).
Nov. 05, 2019
	00:19 T_cav = 385 mK (under 1.5 T field). Start taking measurement of S11 while sweeping the magnetic field from 1.5 to 3 T at 0.01 T/min, and AC frequency from 4.060 GHz to 4.095 GHz at -30 dBm (0 dB attenuation on receiving).
	02:50 Start taking measurement of S11 while sweeping the magnetic field from 3 to 1.5 T at 0.01 T/min, and AC frequency from 4.060 GHz to 4.095 GHz at -10 dBm (0 dB attenuation on receiving).
	05:20 Start taking measurement of S11 while sweeping the magnetic field from 1.5 to 3 T at 0.01 T/min, and AC frequency from 4.060 GHz to 4.095 GHz at -20 dBm (0 dB attenuation on receiving).
	08:00 T_mc = 380 mK, T_cav = 384 mK (under 3 T field). Start taking measurement of S11 while sweeping the magnetic field from 3 to 1.5 T at 0.01 T/min, and AC frequency from 4.060 GHz to 4.095 GHz at 0 dBm (30 dB attenuation on receiving).
	12:43 T_mc = 230 mK, T_cav = 388 mK (undewr 1.5 T field). Start taking measurement of S11 while sweeping the magnetic field from 1.5 to 3.0 T at 0.01 T/min, and AC frequency from 4.060 GHz to 4.095 GHz at 10 dBm (30 dB attenuation on receiving).
	16:28 T_cav = 405 mK (under 3 T field). Start taking measurement of S11 while sweeping the magnetic field from 3.0 to 1.5 T at 0.01 T/min, and AC frequency from 4.060 GHz to 4.095 GHz at 7 dBm (30 dB attenuation on receiving).
	19:14 T_cav = 400 mK (under 1.5 T field). Start taking measurement of S11 while sweeping the magnetic field from 1.5 to 3.0 T at 0.01 T/min, and AC frequency from 4.060 GHz to 4.095 GHz at 4 dBm (30 dB attenuation on receiving).
	23:37 T_cav = 350 mK (under 3 T field). Start taking measurement of S11 while sweeping the magnetic field from 3.0 to 1.5 T at 0.01 T/min, and AC frequency from 4.060 GHz to 4.095 GHz at 7 dBm (30 dB attenuation on receiving).
Nov. 06, 2019
	2:07 T_mc = 320 mK. Start taking measurement of S11 while sweeping the magnetic field from 1.5 to 3.0 T at 0.01 T/min, and AC frequency from 4.050 GHz to 4.095 GHz at 4 dBm (30 dB attenuation on receiving).
	4:37 T_cav = 290 mK. Start taking measurement of S11 while sweeping the magnetic field from 3.0 to 1.5 T at 0.01 T/min, and AC frequency from 4.050 GHz to 4.095 GHz at 0 dBm (30 dB attenuation on receiving).
	08:00 T_cav = 400 mK. Start taking measurement of S11 while sweeping the magnetic field from 1.5 to 3.0 T at 0.01 T/min, and AC frequency from 4.050 GHz to 4.095 GHz at 10 dBm (30 dB attenuation on receiving).
	10:22 Start taking measurement of S11 while sweeping the magnetic field from 3 to 1.5 T at 0.01 T/min, and AC frequency from 4.050 GHz to 4.095 GHz at -20 dBm (30 dB attenuation on receiving).
	13:01 T_cav = 250 mK. Start taking measurement of S11 while sweeping the magnetic field from 1.5 to 3 T at 0.01 T/min, and AC frequency from 4.050 GHz to 4.095 GHz at -10 dBm (30 dB attenuation on receiving).
	17:23 T_mc = 400 mK. T_cav = 378 mK (under 3 T field). Start taking measurement of S11 while sweeping the magnetic field from 3 to 1.5 T at 0.01 T/min, and AC frequency from 4.050 GHz to 4.095 GHz at -10 dBm (30 dB attenuation on receiving).
	19:53 T_mc = 400 mK. T_cav = 375 mK (under 1.5 T field). Start taking measurement of S11 while sweeping the magnetic field from 1.5 to 3 T at 0.01 T/min, and AC frequency from 4.050 GHz to 4.095 GHz at -20 dBm (30 dB attenuation on receiving).
	23:10 T_mc = 250.2 mK. T_cav = 234 mK (under 3 T field). Start taking measurement of S11 while sweeping the magnetic field from 3 to 1.5 T at 0.01 T/min, and AC frequency from 4.050 GHz to 4.095 GHz at -10 dBm (0 dB attenuation on receiving).
Nov. 07, 2019
	01:30 Start taking measurement of S11 while sweeping the magnetic field from 1.5 to 3 T at 0.01 T/min, and AC frequency from 4.050 GHz to 4.095 GHz at -20 dBm (0 dB attenuation on receiving).
	09:28 T_cav = 254 mK. Start taking measurement of S11 while sweeping the magnetic field from 3 to 1.5 T at 0.01 T/min, and AC frequency from 4.050 GHz to 4.095 GHz at 7 dBm (30 dB attenuation on receiving).
	11:59 T_cav = 254 mK. Start taking measurement of S11 while sweeping the magnetic field from 3 to 1.5 T at 0.01 T/min, and AC frequency from 4.050 GHz to 4.095 GHz at 4 dBm (30 dB attenuation on receiving).
Nov. 08, 2019
	15:30 Attach four pieces of the sample (SC00000147, 3.0 x 1.6 x 0.3 mm x 4) side by side to the side of the inner cone 3.78 GHz) of the cavity (d24mm_t5mm_flex) with superglue and c-axis along AC magnetic field but perpendicular to DC magnetic field. Left to dry in low heat in air.
Nov. 12, 2019
	10:35 Apply second coating of superglue to the samples on the resonator cone. Left to dry in air in low heat.
	14:30 Attach the cavity to the fridge, and seal the vacuum chamber.
Nov. 13, 2019
	19:08 T_mc = 50.7 mK, T_cav = 81.2 mK. Start taking measurement of S11 while sweeping the magnetic field from 0 to 9 T at 0.015 T/min, and AC frequency from 3.71 GHz to 3.83 GHz at -20 dBm (0 dB attenuation on receiving).
Nov. 14, 2019
	05:09 T_cav = 82 mK.  Start taking measurement of S11 while sweeping the magnetic field from 9 to 0 T at 0.015 T/min, and AC frequency from 3.71 GHz to 3.83 GHz at -10 dBm (0 dB attenuation on receiving).
	Note: The data between the previous two scan appeared to have a hysteresis in resonant frequency, as the upward field scan yied a higher resonant frequency then that from the downward scan.
	Note: The reason for the hysteresis appeared to be from the sample change as some of the sample broke during the first measurement and hence changes the effectiv dielectric constant of the cavity (20.11.2019)
	15:58 Set excitation power to 10 dBm (30 dB attenuation on receiving).
	16:03 T_cav = 191 mK.
	16:22 T_cav = 208 mK. Start taking measurement of S11 while sweeping the magnetic field from 0 to 9 T at 0.02 T/min, and AC frequency from 3.76 GHz to 3.85 GHz at +10 dBm (30 dB attenuation on receiving).
	17:01 Attach two pieces of the sample (SC00000147, 3.0 x 1.6 x 0.3 mm x 2) side by side to the side of the inner cone 3.52 GHz) of the cavity (d24mm_t5mm_g0.2mm) with superglue and c-axis along AC magnetic field but perpendicular to DC magnetic field. Left to dry in low heat in air.
		Note: this sample is prepared for the next round of measurement.
